Repository: legend-L24/bachelor-scripts

# bachelor-scripts
There are all scripts for two projects in my bachelor career: 
  1.Automaticatically Solving PXRD of MOFs: ML-PXRD
  2.Building An ML Potential for NPS material class: MLP-NPS

诸位好，这部分内容是关于如何根据实验谱图解析MOF结构的代码（神经网络部分仍然存在问题），gasa_simulate.ipynb是如何拟合谱图。  
首先，经过CNN文件夹中的代码构建神经网络，给出MOF结构可能的空间群  
然后，在rough_build 文件夹中，利用贝叶斯优化晶胞参数，以及用decryst_new/src中基于c的代码，./solve + {指定结构}.txt优化金属原子坐标  
接下来，在refine_code中精修金属原子位置  
最后，在construct_mof中，自动识别金属原子位置并插入配体，生成接出的MOF的cif结构

File: ML-PXRD/rough_build/decryst/doc/examples/0000220.txt
# Lines beginning with `#' are comments and are ignored.
# Blank lines are significant: do not add or remove!
# _database_code_amcsd 0000220
#
# sg, abc, angles.
230	12.122 12.122 12.122	90 90 90
# ctl, extra.
0.25 0.75 0.875	0.5 1.0
# limits.
--

# rad/asf, n, limits, comb.
Li1+	24	--	--
Na1+	24	--	--
Al3+	16	--	--
F1-	96	--	--
# zooms.
1.4:2-2
# comb, bound.
#0@d1	0.375	0	0.25
#1@c1	0.125	0	0.25
#2@a1	0	0	0
#3@h1	-0.02888	0.04268	0.13989

# 2theta, fwhm, hkl, mult, val.
17.92	0.2	2 1 1	24	11.87
20.73	0.2	2 2 0	12	100.00
27.53	0.2	3 2 1	48	3.66
29.47	0.2	4 0 0	6	54.85
33.05	0.2	4 2 0	24	36.29
34.71	0.2	3 3 2	24	16.75
37.84	0.2	4 3 1	48	36.94
40.77	0.2	5 2 1	48	56.39
42.17	0.2	4 4 0	12	3.60
46.16	0.2	5 3 2	48	27.19
46.16	0.2	6 1 1	24	41.30
47.43	0.2	6 2 0	24	23.36
52.29	0.2	4 4 4	8	10.72
53.45	0.2	5 4 3	48	3.07
54.59	0.2	6 4 0	24	20.92
55.72	0.2	5 5 2	24	13.62
56.84	0.2	6 4 2	48	41.17
60.10	0.2	7 3 2	48	2.42
60.10	0.2	6 5 1	48	7.08
61.16	0.2	8 0 0	6	12.17
62.22	0.2	7 4 1	48	2.61
63.26	0.2	8 2 0	24	1.11
65.32	0.2	8 2 2	24	8.00
65.32	0.2	6 6 0	12	1.44
66.33	0.2	7 4 3	48	2.48
69.34	0.2	8 4 0	24	15.90
71.31	0.2	8 4 2	48	2.54
72.28	0.2	7 6 1	48	1.03
73.25	0.2	6 6 4	24	8.53
74.22	0.2	7 5 4	48	1.47
74.22	0.2	8 5 1	48	2.35
76.14	0.2	9 3 2	48	2.24
77.09	0.2	8 4 4	24	3.90
78.04	0.2	8 5 3	48	6.44
78.04	0.2	9 4 1	48	4.78
80.87	0.2	8 6 2	48	1.93
83.67	0.2	7 6 5	48	2.87
86.46	0.2	10 4 0	24	3.50
86.46	0.2	8 6 4	48	2.07
87.39	0.2	9 6 1	48	3.80
88.32	0.2	10 4 2	48	9.39
89.25	0.2	8 7 3	48	1.88

# vim:ts=8:sw=8

File: ML-PXRD/rough_build/decryst/doc/examples/0000589.txt
# Lines beginning with `#' are comments and are ignored.
# Blank lines are significant: do not add or remove!
# _database_code_amcsd 0000589
#
# sg, abc, angles.
221	10.358 10.358 10.358	90 90 90
# ctl, extra.
0.25 0.75 0.875	0.5 1.0
# limits.
--

# rad/asf, n, limits, comb.
Li1+	1	--	--
K1+	6	--	--
Fe2+	24	--	--
S2-;S	26	--	--
Cl1-	1	--	--
# zooms.
# comb, bound.
#0@b1	0.5	0.5	0.5
#1@e1	0.296	0	0
#2@m1	0.3683	0.3683	0.131
#3@f1	0.251	0.5	0.5
#3@g1	0.226	0.226	0.226
#3@h1	0.247	0.5	0
#4@a1	0	0	0

# 2theta, fwhm, hkl, mult, val.
8.54	0.2	1 0 0	6	56.41
12.08	0.2	1 1 0	12	38.10
14.81	0.2	1 1 1	8	60.47
25.80	0.2	3 0 0	6	9.93
27.23	0.2	3 1 0	24	26.37
28.58	0.2	3 1 1	24	47.55
29.88	0.2	2 2 2	8	65.46
31.13	0.2	3 2 0	24	5.79
32.34	0.2	3 2 1	48	1.73
34.64	0.2	4 0 0	6	3.77
35.74	0.2	4 1 0	24	12.91
36.81	0.2	4 1 1	24	3.35
37.86	0.2	3 3 1	24	52.52
38.88	0.2	4 2 0	24	3.00
40.86	0.2	3 3 2	24	1.40
43.69	0.2	4 3 0	24	9.89
43.69	0.2	5 0 0	6	2.58
44.61	0.2	5 1 0	24	1.42
44.61	0.2	4 3 1	48	5.54
45.50	0.2	5 1 1	24	10.90
45.50	0.2	3 3 3	8	4.09
47.26	0.2	5 2 0	24	2.04
47.26	0.2	4 3 2	48	2.50
49.80	0.2	4 4 0	12	100.00
50.62	0.2	4 4 1	24	4.05
51.44	0.2	5 3 0	24	2.24
51.44	0.2	4 3 3	24	6.21
52.25	0.2	5 3 1	48	9.34
53.05	0.2	6 0 0	6	2.39
56.92	0.2	4 4 3	24	1.97
57.68	0.2	5 4 1	48	2.56
58.43	0.2	5 3 3	24	2.89
59.17	0.2	6 2 2	24	12.78
59.90	0.2	6 3 0	24	1.84
59.90	0.2	5 4 2	48	1.30
60.63	0.2	6 3 1	48	1.98
62.08	0.2	4 4 4	8	1.22
62.80	0.2	7 0 0	6	1.26
64.22	0.2	7 1 1	24	5.57
65.62	0.2	7 2 0	24	1.58
69.06	0.2	7 3 0	24	3.36
69.74	0.2	7 3 1	48	4.88
69.74	0.2	5 5 3	24	2.20
73.09	0.2	8 0 0	6	10.04
73.75	0.2	8 1 0	24	1.17
74.41	0.2	7 4 1	48	1.12
75.07	0.2	7 3 3	24	6.79
75.72	0.2	6 4 4	24	2.02
80.27	0.2	7 5 1	48	2.63
80.91	0.2	6 6 2	24	3.20
83.47	0.2	8 4 0	24	1.15
84.11	0.2	7 4 4	24	1.75
85.39	0.2	7 5 3	48	4.64
89.20	0.2	8 4 3	48	1.78
89.83	0.2	7 5 4	48	1.28

# vim:ts=8:sw=8

File: ML-PXRD/rough_build/decryst/doc/examples/0009563.txt
# Lines beginning with `#' are comments and are ignored.
# Blank lines are significant: do not add or remove!
# _database_code_amcsd 0009563
#
# sg, abc, angles.
165	12.19 12.19 10.14	90 90 120
# ctl, extra.
0.25 0.75 0.875	0.5 1.0
# limits.
--

# rad/asf, n, limits, comb.
# rads: (1 1.5 1.5 1) -> (1.66 1.005 1.125 1.26).
Rb1+	12	--	--
Ge4+	18	--	--
Ti4+	6	--	--
O2-	54	--	--
# zooms.
1.5:1,2-1,2
# comb, bound.
#0@g1	0.3353	0.0015	0.0700
#1@f1	0.8210	0	0.25
#1@g1	0.3321	0.4802	0.2235
#2@b1	0	0	0
#2@d1	0.3333	0.6666	0.4733
#3@f1	0.5438	0	0.25
#3@g1	0.1518	0.0826	0.1178
#3@g1	0.1881	0.6150	0.0823
#3@g1	0.2099	0.3233	0.1725
#3@g1	0.5161	0.2693	0.1363

# 2theta, fwhm, hkl, mult, val.
16.97	0.2	1 1 1	12	10.71
17.49	0.2	0 0 2	2	7.14
19.42	0.2	1 0 2	6	1.32
23.97	0.2	1 2 1	12	1.67
23.97	0.2	2 1 1	12	1.48
25.31	0.2	3 0 0	6	19.18
28.47	0.2	1 2 2	12	2.05
28.47	0.2	2 1 2	12	1.96
29.31	0.2	2 2 0	6	17.25
30.24	0.2	1 1 3	12	76.46
30.63	0.2	2 2 1	12	100.00
30.93	0.2	0 3 2	6	40.57
30.93	0.2	3 0 2	6	30.73
34.33	0.2	2 2 2	12	5.07
34.78	0.2	1 2 3	12	2.46
34.78	0.2	2 1 3	12	2.44
35.40	0.2	3 1 2	12	1.93
35.41	0.2	0 0 4	2	2.75
36.45	0.2	0 1 4	6	1.01
36.45	0.2	1 0 4	6	1.09
38.45	0.2	0 4 2	6	2.02
39.43	0.2	2 0 4	6	1.10
40.14	0.2	1 4 1	12	1.78
40.14	0.2	4 1 1	12	1.21
43.13	0.2	1 4 2	12	3.45
43.13	0.2	4 1 2	12	6.25
44.60	0.2	3 3 0	6	2.74
46.60	0.2	5 0 2	6	1.99
47.23	0.2	1 1 5	12	1.23
47.78	0.2	4 1 3	12	9.11
47.78	0.2	1 4 3	12	8.39
48.26	0.2	3 3 2	12	22.95
50.48	0.2	1 2 5	12	1.27
50.48	0.2	2 1 5	12	1.79
51.97	0.2	6 0 0	6	23.45
52.56	0.2	3 3 3	12	2.24
53.77	0.2	4 1 4	12	5.89
53.77	0.2	1 4 4	12	7.53
54.28	0.2	0 0 6	2	3.49
54.34	0.2	2 2 5	12	18.09
55.09	0.2	1 3 5	12	1.07
56.51	0.2	1 1 6	12	1.39
56.74	0.2	0 5 4	6	1.55
59.39	0.2	2 1 6	12	1.56
60.86	0.2	4 1 5	12	1.28
60.86	0.2	1 4 5	12	1.17
61.03	0.2	1 5 4	12	1.36
61.03	0.2	5 1 4	12	1.70
61.31	0.2	2 5 3	12	6.23
61.31	0.2	5 2 3	12	6.55
61.54	0.2	4 4 1	12	9.68
62.88	0.2	2 2 6	12	5.90
63.57	0.2	1 3 6	12	1.16
63.78	0.2	4 4 2	12	1.10
64.46	0.2	0 6 4	6	3.07
64.46	0.2	6 0 4	6	2.95
66.92	0.2	7 1 0	12	1.82
67.63	0.2	7 1 1	12	1.13
68.97	0.2	2 1 7	12	1.35
70.85	0.2	6 3 0	12	3.50
71.56	0.2	4 3 5	12	1.13
72.21	0.2	2 2 7	12	1.33
72.85	0.2	1 3 7	12	1.26
73.26	0.2	7 1 3	12	6.79
73.26	0.2	1 7 3	12	6.80
73.63	0.2	6 3 2	12	3.92
73.63	0.2	3 6 2	12	3.53
75.55	0.2	1 0 8	6	1.36
76.81	0.2	1 1 8	12	1.07
78.47	0.2	0 6 6	6	2.29
78.47	0.2	6 0 6	6	2.31
78.52	0.2	4 4 5	12	4.42
80.55	0.2	3 0 8	6	1.03
82.18	0.2	9 0 0	6	1.18
85.88	0.2	4 4 6	12	1.32
87.77	0.2	4 3 7	12	1.05

# vim:ts=8:sw=8

File: ML-PXRD/rough_build/decryst/doc/examples/Al2O3.txt
# Lines beginning with `#' are comments and are ignored.
# Blank lines are significant: do not add or remove!
# _database_code_amcsd 0009325
#
# sg, abc, angles.
167a	4.7602 4.7602 12.9933	90 90 120
# ctl, extra.
0.25 0.75 0.875	0.5 1.0
# limits.
--

# rad/asf, n, limits, comb.
# rads: (1.6 1) -> (1.088 1.26).
Al3+	12	--	--
O2-	18	--	--
# zooms.
1.6:0-0
# comb, bound.
#0@c1	0	0	0.14784
#1@e1	0.30624	0	0.25

# 2theta, fwhm, hkl, mult, val.
25.59	0.2	0 1 2	6	61.91
35.17	0.2	1 0 4	6	96.62
37.80	0.2	1 1 0	6	44.59
43.38	0.2	1 1 3	12	99.82
46.21	0.2	2 0 2	6	1.46
52.58	0.2	0 2 4	6	50.05
57.54	0.2	1 1 6	12	100.00
59.78	0.2	2 1 1	12	2.60
61.17	0.2	1 2 2	12	3.30
61.35	0.2	0 1 8	6	7.58
66.56	0.2	2 1 4	12	39.66
68.25	0.2	3 0 0	6	61.31
70.46	0.2	1 2 5	12	1.31
74.36	0.2	2 0 8	6	1.52
76.94	0.2	1 0 10	6	17.73
77.30	0.2	1 1 9	12	9.57
80.75	0.2	2 2 0	6	2.29
84.41	0.2	2 2 3	12	1.91
86.41	0.2	3 1 2	12	1.40
86.57	0.2	1 2 8	12	3.00
89.07	0.2	0 2 10	6	8.37

# vim:ts=8:sw=8

File: ML-PXRD/rough_build/decryst/doc/examples/PbSO4.txt
# Lines beginning with `#' are comments and are ignored.
# Blank lines are significant: do not add or remove!
# _database_code_amcsd 0005558
#
# sg, abc, angles.
62	8.4720 5.3973 6.9549	90 90 90
# ctl, extra.
0.25 0.75 0.875	0.5 1.0
# limits.
--

# rad/asf, n, limits, comb.
# rads: (1 2.8 1) -> (1.33 1.204 1.26).
Pb2+	4	--	--
S6+;S	4	--	--
O2-	16	--	--
# zooms.
1.4:1-0	2.8:1-1
0.9:2-1
# comb, bound.
#0@c1	0.18798	0.25	0.16716
#1@c1	0.0642	0.25	0.6849
#2@c1	0.1928	0.25	0.5424
#2@c1	0.4085	0.25	0.9054
#2@d1	0.0811	0.02740	0.8090

# 2theta, fwhm, hkl, mult, val.
16.49	0.2	1 0 1	4	2.70
20.83	0.2	0 1 1	4	79.73
20.97	0.2	2 0 0	2	29.94
23.36	0.2	1 1 1	8	53.22
24.61	0.2	2 0 1	4	21.49
25.62	0.2	0 0 2	2	28.06
26.75	0.2	2 1 0	4	82.99
27.73	0.2	1 0 2	4	67.73
29.73	0.2	2 1 1	8	100.00
32.40	0.2	1 1 2	8	36.28
33.20	0.2	0 2 0	2	46.26
33.34	0.2	2 0 2	4	2.03
34.27	0.2	3 0 1	4	9.75
37.38	0.2	2 1 2	8	18.06
38.23	0.2	3 1 1	8	1.90
39.60	0.2	2 2 0	4	19.97
40.33	0.2	1 0 3	4	5.16
41.18	0.2	3 0 2	4	6.29
41.76	0.2	2 2 1	8	28.38
42.40	0.2	0 2 2	4	5.67
43.79	0.2	1 2 2	8	46.78
43.82	0.2	1 1 3	8	51.51
44.61	0.2	3 1 2	8	35.46
44.73	0.2	4 0 1	4	32.76
46.03	0.2	4 1 0	4	22.50
47.76	0.2	2 2 2	8	4.10
48.46	0.2	3 2 1	8	7.30
50.97	0.2	3 0 3	4	18.36
52.54	0.2	0 3 1	4	8.78
52.64	0.2	0 0 4	2	2.05
53.42	0.2	4 1 2	8	2.93
53.73	0.2	1 3 1	8	4.68
53.82	0.2	1 0 4	4	8.97
53.88	0.2	3 2 2	8	1.45
53.91	0.2	3 1 3	8	7.98
55.49	0.2	2 3 0	4	7.51
55.85	0.2	5 0 1	4	2.55
56.67	0.2	1 1 4	8	4.01
56.82	0.2	4 2 1	8	18.66
57.18	0.2	2 3 1	8	11.51
57.28	0.2	2 0 4	4	1.13
58.81	0.2	1 3 2	8	6.21
60.01	0.2	2 1 4	8	1.74
62.08	0.2	2 3 2	8	2.63
62.19	0.2	3 2 3	8	18.66
63.46	0.2	5 1 2	8	9.34
63.67	0.2	0 2 4	4	2.29
64.72	0.2	1 2 4	8	12.73
65.36	0.2	3 1 4	8	7.40
66.53	0.2	5 2 1	8	3.78
66.73	0.2	1 3 3	8	11.11
67.33	0.2	3 3 2	8	8.48
67.71	0.2	6 0 1	4	1.66
67.83	0.2	2 2 4	8	1.19
68.42	0.2	4 3 0	4	6.39
68.60	0.2	5 0 3	4	5.86
68.71	0.2	6 1 0	4	5.06
69.69	0.2	0 4 0	2	5.63
69.83	0.2	0 1 5	4	4.30
70.22	0.2	6 1 1	8	6.67
70.83	0.2	1 1 5	8	1.72
71.09	0.2	5 1 3	8	2.82
71.37	0.2	2 0 5	4	1.69
72.48	0.2	4 1 4	8	2.46
73.69	0.2	2 4 0	4	1.65
73.82	0.2	2 1 5	8	4.87
74.37	0.2	4 3 2	8	1.34
74.65	0.2	6 1 2	8	1.47
74.78	0.2	3 3 3	8	3.30
75.15	0.2	2 4 1	8	1.90
75.59	0.2	0 4 2	4	1.72
76.08	0.2	6 2 0	4	1.95
76.31	0.2	3 0 5	4	1.18
76.57	0.2	1 4 2	8	5.83
77.11	0.2	1 3 4	8	1.98
77.52	0.2	6 2 1	8	2.23
78.37	0.2	5 2 3	8	10.16
78.71	0.2	3 1 5	8	1.04
80.01	0.2	3 4 1	8	1.39
81.01	0.2	2 2 5	8	2.62
81.26	0.2	5 1 4	8	4.00
83.07	0.2	4 0 5	4	3.47
83.08	0.2	5 3 2	8	3.33
83.38	0.2	0 0 6	2	2.19
84.80	0.2	3 3 4	8	3.09
84.82	0.2	7 0 2	4	2.63
85.79	0.2	3 2 5	8	1.69
86.70	0.2	4 4 1	8	6.59
87.17	0.2	7 1 2	8	1.42
87.18	0.2	2 0 6	4	1.07
87.90	0.2	6 3 0	4	2.21
88.94	0.2	0 3 5	4	2.01
89.31	0.2	6 3 1	8	2.58
89.52	0.2	2 1 6	8	3.85

# vim:ts=8:sw=8
